Repository: qshao/DES-ML

File: updated_All-DES.csv (part 1 of 8)
Smiles 1,Smiles 2,DES melting temperature,molar ratio of component 1,SELFIES 1,SELFIES 2
CCn1cc[n+](C)c1.[Cl-],C[N+](C)(C)CCO.[Cl-],525.7,0.1,[C][C][N][C][=C][N+1][Branch1][C][C][=C][Ring1][=Branch1].[Cl-1],[C][N+1][Branch1][C][C][Branch1][C][C][C][C][O].[Cl-1]
CCn1cc[n+](C)c1.[Cl-],C[N+](C)(C)CCO.[Cl-],525.6,0.1019999999999999,[C][C][N][C][=C][N+1][Branch1][C][C][=C][Ring1][=Branch1].[Cl-1],[C][N+1][Branch1][C][C][Branch1][C][C][C][C][O].[Cl-1]
CCn1cc[n+](C)c1.[Cl-],C[N+](C)(C)CCO.[Cl-],478.8,0.202,[C][C][N][C][=C][N+1][Branch1][C][C][=C][Ring1][=Branch1].[Cl-1],[C][N+1][Branch1][C][C][Branch1][C][C][C][C][O].[Cl-1]
CCn1cc[n+](C)c1.[Cl-],C[N+](C)(C)CCO.[Cl-],478.9,0.203,[C][C][N][C][=C][N+1][Branch1][C][C][=C][Ring1][=Branch1].[Cl-1],[C][N+1][Branch1][C][C][Branch1][C][C][C][C][O].[Cl-1]
CCn1cc[n+](C)c1.[Cl-],C[N+](C)(C)CCO.[Cl-],425.5,0.3009999999999999,[C][C][N][C][=C][N+1][Branch1][C][C][=C][Ring1][=Branch1].[Cl-1],[C][N+1][Branch1][C][C][Branch1][C][C][C][C][O].[Cl-1]
CCn1cc[n+](C)c1.[Cl-],C[N+](C)(C)CCO.[Cl-],427.6,0.3019999999999999,[C][C][N][C][=C][N+1][Branch1][C][C][=C][Ring1][=Branch1].[Cl-1],[C][N+1][Branch1][C][C][Branch1][C][C][C][C][O].[Cl-1]
CCn1cc[n+](C)c1.[Cl-],C[N+](C)(C)CCO.[Cl-],377.5,0.399,[C][C][N][C][=C][N+1][Branch1][C][C][=C][Ring1][=Branch1].[Cl-1],[C][N+1][Branch1][C][C][Branch1][C][C][C][C][O].[Cl-1]
CCn1cc[n+](C)c1.[Cl-],C[N+](C)(C)CCO.[Cl-],377.0,0.4,[C][C][N][C][=C][N+1][Branch1][C][C][=C][Ring1][=Branch1].[Cl-1],[C][N+1][Branch1][C][C][Branch1][C][C][C][C][O].[Cl-1]
CCn1cc[n+](C)c1.[Cl-],C[N+](C)(C)CCO.[Cl-],337.1,0.499,[C][C][N][C][=C][N+1][Branch1][C][C][=C][Ring1][=Branch1].[Cl-1],[C][N+1][Branch1][C][C][Branch1][C][C][C][C][O].[Cl-1]
CCn1cc[n+](C)c1.[Cl-],C[N+](C)(C)CCO.[Cl-],337.1,0.503,[C][C][N][C][=C][N+1][Branch1][C][C][=C][Ring1][=Branch1].[Cl-1],[C][N+1][Branch1][C][C][Branch1][C][C][C][C][O].[Cl-1]
CCn1cc[n+](C)c1.[Cl-],C[N+](C)(C)CCO.[Cl-],303.5,0.5989999999999999,[C][C][N][C][=C][N+1][Branch1][C][C][=C][Ring1][=Branch1].[Cl-1],[C][N+1][Branch1][C][C][Branch1][C][C][C][C][O].[Cl-1]
CCn1cc[n+](C)c1.[Cl-],C[N+](C)(C)CCO.[Cl-],303.4,0.6,[C][C][N][C][=C][N+1][Branch1][C][C][=C][Ring1][=Branch1].[Cl-1],[C][N+1][Branch1][C][C][Branch1][C][C][C][C][O].[Cl-1]
CCn1cc[n+](C)c1.[Cl-],C[N+](C)(C)CCO.[Cl-],322.5,0.699,[C][C][N][C][=C][N+1][Branch1][C][C][=C][Ring1][=Branch1].[Cl-1],[C][N+1][Branch1][C][C][Branch1][C][C][C][C][O].[Cl-1]
CCn1cc[n+](C)c1.[Cl-],C[N+](C)(C)CCO.[Cl-],321.5,0.7009999999999998,[C][C][N][C][=C][N+1][Branch1][C][C][=C][Ring1][=Branch1].[Cl-1],[C][N+1][Branch1][C][C][Branch1][C][C][C][C][O].[Cl-1]
CCn1cc[n+](C)c1.[Cl-],C[N+](C)(C)CCO.[Cl-],333.4,0.798,[C][C][N][C][=C][N+1][Branch1][C][C][=C][Ring1][=Branch1].[Cl-1],[C][N+1][Branch1][C][C][Branch1][C][C][C][C][O].[Cl-1]
CCn1cc[n+](C)c1.[Cl-],C[N+](C)(C)CCO.[Cl-],334.3,0.8,[C][C][N][C][=C][N+1][Branch1][C][C][=C][Ring1][=Branch1].[Cl-1],[C][N+1][Branch1][C][C][Branch1][C][C][C][C][O].[Cl-1]
CCn1cc[n+](C)c1.[Cl-],C[N+](C)(C)CCO.[Cl-],344.1,0.897,[C][C][N][C][=C][N+1][Branch1][C][C][=C][Ring1][=Branch1].[Cl-1],[C][N+1][Branch1][C][C][Branch1][C][C][C][C][O].[Cl-1]
CCn1cc[n+](C)c1.[Cl-],C[N+](C)(C)CCO.[Cl-],343.5,0.9,[C][C][N][C][=C][N+1][Branch1][C][C][=C][Ring1][=Branch1].[Cl-1],[C][N+1][Branch1][C][C][Branch1][C][C][C][C][O].[Cl-1]
C[n+]1ccn(CCO)c1.[Cl-],C[N+](C)(C)CCO.[Cl-],517.4,0.101,[C][N+1][C][=C][N][Branch1][Ring2][C][C][O][C][=Ring1][Branch2].[Cl-1],[C][N+1][Branch1][C][C][Branch1][C][C][C][C][O].[Cl-1]
C[n+]1ccn(CCO)c1.[Cl-],C[N+](C)(C)CCO.[Cl-],517.5,0.101,[C][N+1][C][=C][N][Branch1][Ring2][C][C][O][C][=Ring1][Branch2].[Cl-1],[C][N+1][Branch1][C][C][Branch1][C][C][C][C][O].[Cl-1]
C[n+]1ccn(CCO)c1.[Cl-],C[N+](C)(C)CCO.[Cl-],473.6,0.201,[C][N+1][C][=C][N][Branch1][Ring2][C][C][O][C][=Ring1][Branch2].[Cl-1],[C][N+1][Branch1][C][C][Branch1][C][C][C][C][O].[Cl-1]
C[n+]1ccn(CCO)c1.[Cl-],C[N+](C)(C)CCO.[Cl-],473.9,0.203,[C][N+1][C][=C][N][Branch1][Ring2][C][C][O][C][=Ring1][Branch2].[Cl-1],[C][N+1][Branch1][C][C][Branch1][C][C][C][C][O].[Cl-1]
C[n+]1ccn(CCO)c1.[Cl-],C[N+](C)(C)CCO.[Cl-],403.2,0.3009999999999999,[C][N+1][C][=C][N][Branch1][Ring2][C][C][O][C][=Ring1][Branch2].[Cl-1],[C][N+1][Branch1][C][C][Branch1][C][C][C][C][O].[Cl-1]
C[n+]1ccn(CCO)c1.[Cl-],C[N+](C)(C)CCO.[Cl-],404.0,0.3009999999999999,[C][N+1][C][=C][N][Branch1][Ring2][C][C][O][C][=Ring1][Branch2].[Cl-1],[C][N+1][Branch1][C][C][Branch1][C][C][C][C][O].[Cl-1]
C[n+]1ccn(CCO)c1.[Cl-],C[N+](C)(C)CCO.[Cl-],351.7,0.4,[C][N+1][C][=C][N][Branch1][Ring2][C][C][O][C][=Ring1][Branch2].[Cl-1],[C][N+1][Branch1][C][C][Branch1][C][C][C][C][O].[Cl-1]
C[n+]1ccn(CCO)c1.[Cl-],C[N+](C)(C)CCO.[Cl-],352.0,0.4,[C][N+1][C][=C][N][Branch1][Ring2][C][C][O][C][=Ring1][Branch2].[Cl-1],[C][N+1][Branch1][C][C][Branch1][C][C][C][C][O].[Cl-1]
C[n+]1ccn(CCO)c1.[Cl-],C[N+](C)(C)CCO.[Cl-],323.5,0.499,[C][N+1][C][=C][N][Branch1][Ring2][C][C][O][C][=Ring1][Branch2].[Cl-1],[C][N+1][Branch1][C][C][Branch1][C][C][C][C][O].[Cl-1]
C[n+]1ccn(CCO)c1.[Cl-],C[N+](C)(C)CCO.[Cl-],323.5,0.501,[C][N+1][C][=C][N][Branch1][Ring2][C][C][O][C][=Ring1][Branch2].[Cl-1],[C][N+1][Branch1][C][C][Branch1][C][C][C][C][O].[Cl-1]
C[n+]1ccn(CCO)c1.[Cl-],C[N+](C)(C)CCO.[Cl-],333.7,0.6,[C][N+1][C][=C][N][Branch1][Ring2][C][C][O][C][=Ring1][Branch2].[Cl-1],[C][N+1][Branch1][C][C][Branch1][C][C][C][C][O].[Cl-1]
C[n+]1ccn(CCO)c1.[Cl-],C[N+](C)(C)CCO.[Cl-],333.5,0.6019999999999999,[C][N+1][C][=C][N][Branch1][Ring2][C][C][O][C][=Ring1][Branch2].[Cl-1],[C][N+1][Branch1][C][C][Branch1][C][C][C][C][O].[Cl-1]
C[n+]1ccn(CCO)c1.[Cl-],C[N+](C)(C)CCO.[Cl-],340.5,0.698,[C][N+1][C][=C][N][Branch1][Ring2][C][C][O][C][=Ring1][Branch2].[Cl-1],[C][N+1][Branch1][C][C][Branch1][C][C][C][C][O].[Cl-1]
C[n+]1ccn(CCO)c1.[Cl-],C[N+](C)(C)CCO.[Cl-],340.9,0.699,[C][N+1][C][=C][N][Branch1][Ring2][C][C][O][C][=Ring1][Branch2].[Cl-1],[C][N+1][Branch1][C][C][Branch1][C][C][C][C][O].[Cl-1]
C[n+]1ccn(CCO)c1.[Cl-],C[N+](C)(C)CCO.[Cl-],345.5,0.799,[C][N+1][C][=C][N][Branch1][Ring2][C][C][O][C][=Ring1][Branch2].[Cl-1],[C][N+1][Branch1][C][C][Branch1][C][C][C][C][O].[Cl-1]
C[n+]1ccn(CCO)c1.[Cl-],C[N+](C)(C)CCO.[Cl-],346.1,0.8,[C][N+1][C][=C][N][Branch1][Ring2][C][C][O][C][=Ring1][Branch2].[Cl-1],[C][N+1][Branch1][C][C][Branch1][C][C][C][C][O].[Cl-1]
C[n+]1ccn(CCO)c1.[Cl-],C[N+](C)(C)CCO.[Cl-],352.6,0.898,[C][N+1][C][=C][N][Branch1][Ring2][C][C][O][C][=Ring1][Branch2].[Cl-1],[C][N+1][Branch1][C][C][Branch1][C][C][C][C][O].[Cl-1]
C[n+]1ccn(CCO)c1.[Cl-],C[N+](C)(C)CCO.[Cl-],352.8,0.9,[C][N+1][C][=C][N][Branch1][Ring2][C][C][O][C][=Ring1][Branch2].[Cl-1],[C][N+1][Branch1][C][C][Branch1][C][C][C][C][O].[Cl-1]
CCCC[N+]1(C)CCCC1.[Cl-],C[N+](C)(C)CCO.[Cl-],560.7,0.055,[C][C][C][C][N+1][Branch1][C][C][C][C][C][C][Ring1][=Branch1].[Cl-1],[C][N+1][Branch1][C][C][Branch1][C][C][C][C][O].[Cl-1]
CCCC[N+]1(C)CCCC1.[Cl-],C[N+](C)(C)CCO.[Cl-],546.4,0.09,[C][C][C][C][N+1][Branch1][C][C][C][C][C][C][Ring1][=Branch1].[Cl-1],[C][N+1][Branch1][C][C][Branch1][C][C][C][C][O].[Cl-1]
CCCC[N+]1(C)CCCC1.[Cl-],C[N+](C)(C)CCO.[Cl-],547.0,0.09,[C][C][C][C][N+1][Branch1][C][C][C][C][C][C][Ring1][=Branch1].[Cl-1],[C][N+1][Branch1][C][C][Branch1][C][C][C][C][O].[Cl-1]
CCCC[N+]1(C)CCCC1.[Cl-],C[N+](C)(C)CCO.[Cl-],528.9,0.133,[C][C][C][C][N+1][Branch1][C][C][C][C][C][C][Ring1][=Branch1].[Cl-1],[C][N+1][Branch1][C][C][Branch1][C][C][C][C][O].[Cl-1]
CCCC[N+]1(C)CCCC1.[Cl-],C[N+](C)(C)CCO.[Cl-],493.5,0.195,[C][C][C][C][N+1][Branch1][C][C][C][C][C][C][Ring1][=Branch1].[Cl-1],[C][N+1][Branch1][C][C][Branch1][C][C][C][C][O].[Cl-1]
CCCC[N+]1(C)CCCC1.[Cl-],C[N+](C)(C)CCO.[Cl-],493.5,0.2,[C][C][C][C][N+1][Branch1][C][C][C][C][C][C][Ring1][=Branch1].[Cl-1],[C][N+1][Branch1][C][C][Branch1][C][C][C][C][O].[Cl-1]
CCCC[N+]1(C)CCCC1.[Cl-],C[N+](C)(C)CCO.[Cl-],456.6,0.2829999999999999,[C][C][C][C][N+1][Branch1][C][C][C][C][C][C][Ring1][=Branch1].[Cl-1],[C][N+1][Branch1][C][C][Branch1][C][C][C][C][O].[Cl-1]
CCCC[N+]1(C)CCCC1.[Cl-],C[N+](C)(C)CCO.[Cl-],456.7,0.2849999999999999,[C][C][C][C][N+1][Branch1][C][C][C][C][C][C][Ring1][=Branch1].[Cl-1],[C][N+1][Branch1][C][C][Branch1][C][C][C][C][O].[Cl-1]
CCCC[N+]1(C)CCCC1.[Cl-],C[N+](C)(C)CCO.[Cl-],419.9,0.374,[C][C][C][C][N+1][Branch1][C][C][C][C][C][C][Ring1][=Branch1].[Cl-1],[C][N+1][Branch1][C][C][Branch1][C][C][C][C][O].[Cl-1]
CCCC[N+]1(C)CCCC1.[Cl-],C[N+](C)(C)CCO.[Cl-],419.6,0.378,[C][C][C][C][N+1][Branch1][C][C][C][C][C][C][Ring1][=Branch1].[Cl-1],[C][N+1][Branch1][C][C][Branch1][C][C][C][C][O].[Cl-1]
CCCC[N+]1(C)CCCC1.[Cl-],C[N+](C)(C)CCO.[Cl-],430.0,0.463,[C][C][C][C][N+1][Branch1][C][C][C][C][C][C][Ring1][=Branch1].[Cl-1],[C][N+1][Branch1][C][C][Branch1][C][C][C][C][O].[Cl-1]
CCCC[N+]1(C)CCCC1.[Cl-],C[N+](C)(C)CCO.[Cl-],429.4,0.4769999999999999,[C][C][C][C][N+1][Branch1][C][C][C][C][C][C][Ring1][=Branch1].[Cl-1],[C][N+1][Branch1][C][C][Branch1][C][C][C][C][O].[Cl-1]
CCCC[N+]1(C)CCCC1.[Cl-],C[N+](C)(C)CCO.[Cl-],437.3,0.569,[C][C][C][C][N+1][Branch1][C][C][C][C][C][C][Ring1][=Branch1].[Cl-1],[C][N+1][Branch1][C][C][Branch1][C][C][C][C][O].[Cl-1]
CCCC[N+]1(C)CCCC1.[Cl-],C[N+](C)(C)CCO.[Cl-],437.8,0.572,[C][C][C][C][N+1][Branch1][C][C][C][C][C][C][Ring1][=Branch1].[Cl-1],[C][N+1][Branch1][C][C][Branch1][C][C][C][C][O].[Cl-1]
CCCC[N+]1(C)CCCC1.[Cl-],C[N+](C)(C)CCO.[Cl-],445.9,0.677,[C][C][C][C][N+1][Branch1][C][C][C][C][C][C][Ring1][=Branch1].[Cl-1],[C][N+1][Branch1][C][C][Branch1][C][C][C][C][O].[Cl-1]
CCCC[N+]1(C)CCCC1.[Cl-],C[N+](C)(C)CCO.[Cl-],445.5,0.685,[C][C][C][C][N+1][Branch1][C][C][C][C][C][C][Ring1][=Branch1].[Cl-1],[C][N+1][Branch1][C][C][Branch1][C][C][C][C][O].[Cl-1]
CCCC[N+]1(C)CCCC1.[Cl-],C[N+](C)(C)CCO.[Cl-],458.6,0.788,[C][C][C][C][N+1][Branch1][C][C][C][C][C][C][Ring1][=Branch1].[Cl-1],[C][N+1][Branch1][C][C][Branch1][C][C][C][C][O].[Cl-1]
CCCC[N+]1(C)CCCC1.[Cl-],C[N+](C)(C)CCO.[Cl-],458.6,0.789,[C][C][C][C][N+1][Branch1][C][C][C][C][C][C][Ring1][=Branch1].[Cl-1],[C][N+1][Branch1][C][C][Branch1][C][C][C][C][O].[Cl-1]
CCCC[N+]1(C)CCCC1.[Cl-],C[N+](C)(C)CCO.[Cl-],463.3,0.878,[C][C][C][C][N+1][Branch1][C][C][C][C][C][C][Ring1][=Branch1].[Cl-1],[C][N+1][Branch1][C][C][Branch1][C][C][C][C][O].[Cl-1]
CCCC[N+]1(C)CCCC1.[Cl-],C[N+](C)(C)CCO.[Cl-],463.4,0.88,[C][C][C][C][N+1][Branch1][C][C][C][C][C][C][Ring1][=Branch1].[Cl-1],[C][N+1][Branch1][C][C][Branch1][C][C][C][C][O].[Cl-1]
CCCC[n+]1ccccc1.[Cl-],C[N+](C)(C)CCO.[Cl-],543.6,0.1019999999999999,[C][C][C][C][N+1][=C][C][=C][C][=C][Ring1][=Branch1].[Cl-1],[C][N+1][Branch1][C][C][Branch1][C][C][C][C][O].[Cl-1]
CCCC[n+]1ccccc1.[Cl-],C[N+](C)(C)CCO.[Cl-],523.7,0.152,[C][C][C][C][N+1][=C][C][=C][C][=C][Ring1][=Branch1].[Cl-1],[C][N+1][Branch1][C][C][Branch1][C][C][C][C][O].[Cl-1]
CCCC[n+]1ccccc1.[Cl-],C[N+](C)(C)CCO.[Cl-],503.1,0.199,[C][C][C][C][N+1][=C][C][=C][C][=C][Ring1][=Branch1].[Cl-1],[C][N+1][Branch1][C][C][Branch1][C][C][C][C][O].[Cl-1]
CCCC[n+]1ccccc1.[Cl-],C[N+](C)(C)CCO.[Cl-],483.6,0.23,[C][C][C][C][N+1][=C][C][=C][C][=C][Ring1][=Branch1].[Cl-1],[C][N+1][Branch1][C][C][Branch1][C][C][C][C][O].[Cl-1]
CCCC[n+]1ccccc1.[Cl-],C[N+](C)(C)CCO.[Cl-],463.6,0.3009999999999999,[C][C][C][C][N+1][=C][C][=C][C][=C][Ring1][=Branch1].[Cl-1],[C][N+1][Branch1][C][C][Branch1][C][C][C][C][O].[Cl-1]
CCCC[n+]1ccccc1.[Cl-],C[N+](C)(C)CCO.[Cl-],443.1,0.3489999999999999,[C][C][C][C][N+1][=C][C][=C][C][=C][Ring1][=Branch1].[Cl-1],[C][N+1][Branch1][C][C][Branch1][C][C][C][C][O].[Cl-1]
CCCC[n+]1ccccc1.[Cl-],C[N+](C)(C)CCO.[Cl-],418.9,0.402,[C][C][C][C][N+1][=C][C][=C][C][=C][Ring1][=Branch1].[Cl-1],[C][N+1][Branch1][C][C][Branch1][C][C][C][C][O].[Cl-1]
CCCC[n+]1ccccc1.[Cl-],C[N+](C)(C)CCO.[Cl-],403.4,0.45,[C][C][C][C][N+1][=C][C][=C][C][=C][Ring1][=Branch1].[Cl-1],[C][N+1][Branch1][C][C][Branch1][C][C][C][C][O].[Cl-1]
CCCC[n+]1ccccc1.[Cl-],C[N+](C)(C)CCO.[Cl-],386.6,0.502,[C][C][C][C][N+1][=C][C][=C][C][=C][Ring1][=Branch1].[Cl-1],[C][N+1][Branch1][C][C][Branch1][C][C][C][C][O].[Cl-1]
CCCC[n+]1ccccc1.[Cl-],C[N+](C)(C)CCO.[Cl-],373.9,0.551,[C][C][C][C][N+1][=C][C][=C][C][=C][Ring1][=Branch1].[Cl-1],[C][N+1][Branch1][C][C][Branch1][C][C][C][C][O].[Cl-1]
CCCC[n+]1ccccc1.[Cl-],C[N+](C)(C)CCO.[Cl-],363.32,0.6009999999999999,[C][C][C][C][N+1][=C][C][=C][C][=C][Ring1][=Branch1].[Cl-1],[C][N+1][Branch1][C][C][Branch1][C][C][C][C][O].[Cl-1]
CCCC[n+]1ccccc1.[Cl-],C[N+](C)(C)CCO.[Cl-],368.52,0.649,[C][C][C][C][N+1][=C][C][=C][C][=C][Ring1][=Branch1].[Cl-1],[C][N+1][Branch1][C][C][Branch1][C][C][C][C][O].[Cl-1]
CCCC[n+]1ccccc1.[Cl-],C[N+](C)(C)CCO.[Cl-],375.15,0.697,[C][C][C][C][N+1][=C][C][=C][C][=C][Ring1][=Branch1].[Cl-1],[C][N+1][Branch1][C][C][Branch1][C][C][C][C][O].[Cl-1]
CCCC[n+]1ccccc1.[Cl-],C[N+](C)(C)CCO.[Cl-],384.48,0.749,[C][C][C][C][N+1][=C][C][=C][C][=C][Ring1][=Branch1].[Cl-1],[C][N+1][Branch1][C][C][Branch1][C][C][C][C][O].[Cl-1]
CCCC[n+]1ccccc1.[Cl-],C[N+](C)(C)CCO.[Cl-],387.58,0.798,[C][C][C][C][N+1][=C][C][=C][C][=C][Ring1][=Branch1].[Cl-1],[C][N+1][Branch1][C][C][Branch1][C][C][C][C][O].[Cl-1]
CCCC[n+]1ccccc1.[Cl-],C[N+](C)(C)CCO.[Cl-],393.78,0.85,[C][C][C][C][N+1][=C][C][=C][C][=C][Ring1][=Branch1].[Cl-1],[C][N+1][Branch1][C][C][Branch1][C][C][C][C][O].[Cl-1]
CCCC[n+]1ccccc1.[Cl-],C[N+](C)(C)CCO.[Cl-],397.98,0.899,[C][C][C][C][N+1][=C][C][=C][C][=C][Ring1][=Branch1].[Cl-1],[C][N+1][Branch1][C][C][Branch1][C][C][C][C][O].[Cl-1]
CCCC[n+]1ccccc1.[Cl-],C[N+](C)(C)CCO.[Cl-],403.55,0.95,[C][C][C][C][N+1][=C][C][=C][C][=C][Ring1][=Branch1].[Cl-1],[C][N+1][Branch1][C][C][Branch1][C][C][C][C][O].[Cl-1]
CC(=O)[O-].C[N+](C)(C)CCO,C[N+](C)(C)CCO.[Cl-],557.2,0.06,[C][C][=Branch1][C][=O][O-1].[C][N+1][Branch1][C][C][Branch1][C][C][C][C][O],[C][N+1][Branch1][C][C][Branch1][C][C][C][C][O].[Cl-1]
CC(=O)[O-].C[N+](C)(C)CCO,C[N+](C)(C)CCO.[Cl-],535.6,0.098,[C][C][=Branch1][C][=O][O-1].[C][N+1][Branch1][C][C][Branch1][C][C][C][C][O],[C][N+1][Branch1][C][C][Branch1][C][C][C][C][O].[Cl-1]
CC(=O)[O-].C[N+](C)(C)CCO,C[N+](C)(C)CCO.[Cl-],535.5,0.1,[C][C][=Branch1][C][=O][O-1].[C][N+1][Branch1][C][C][Branch1][C][C][C][C][O],[C][N+1][Branch1][C][C][Branch1][C][C][C][C][O].[Cl-1]
CC(=O)[O-].C[N+](C)(C)CCO,C[N+](C)(C)CCO.[Cl-],498.7,0.159,[C][C][=Branch1][C][=O][O-1].[C][N+1][Branch1][C][C][Branch1][C][C][C][C][O],[C][N+1][Branch1][C][C][Branch1][C][C][C][C][O].[Cl-1]
CC(=O)[O-].C[N+](C)(C)CCO,C[N+](C)(C)CCO.[Cl-],471.4,0.215,[C][C][=Branch1][C][=O][O-1].[C][N+1][Branch1][C][C][Branch1][C][C][C][C][O],[C][N+1][Branch1][C][C][Branch1][C][C][C][C][O].[Cl-1]
CC(=O)[O-].C[N+](C)(C)CCO,C[N+](C)(C)CCO.[Cl-],459.4,0.246,[C][C][=Branch1][C][=O][O-1].[C][N+1][Branch1][C][C][Branch1][C][C][C][C][O],[C][N+1][Branch1][C][C][Branch1][C][C][C][C][O].[Cl-1]
CC(=O)[O-].C[N+](C)(C)CCO,C[N+](C)(C)CCO.[Cl-],416.7,0.332,[C][C][=Branch1][C][=O][O-1].[C][N+1][Branch1][C][C][Branch1][C][C][C][C][O],[C][N+1][Branch1][C][C][Branch1][C][C][C][C][O].[Cl-1]
CC(=O)[O-].C[N+](C)(C)CCO,C[N+](C)(C)CCO.[Cl-],415.5,0.333,[C][C][=Branch1][C][=O][O-1].[C][N+1][Branch1][C][C][Branch1][C][C][C][C][O],[C][N+1][Branch1][C][C][Branch1][C][C][C][C][O].[Cl-1]
CC(=O)[O-].C[N+](C)(C)CCO,C[N+](C)(C)CCO.[Cl-],383.6,0.399,[C][C][=Branch1][C][=O][O-1].[C][N+1][Branch1][C][C][Branch1][C][C][C][C][O],[C][N+1][Branch1][C][C][Branch1][C][C][C][C][O].[Cl-1]
CC(=O)[O-].C[N+](C)(C)CCO,C[N+](C)(C)CCO.[Cl-],382.9,0.4,[C][C][=Branch1][C][=O][O-1].[C][N+1][Branch1][C][C][Branch1][C][C][C][C][O],[C][N+1][Branch1][C][C][Branch1][C][C][C][C][O].[Cl-1]
CC(=O)[O-].C[N+](C)(C)CCO,C[N+](C)(C)CCO.[Cl-],340.8,0.499,[C][C][=Branch1][C][=O][O-1].[C][N+1][Branch1][C][C][Branch1][C][C][C][C][O],[C][N+1][Branch1][C][C][Branch1][C][C][C][C][O].[Cl-1]
CC(=O)[O-].C[N+](C)(C)CCO,C[N+](C)(C)CCO.[Cl-],341.5,0.499,[C][C][=Branch1][C][=O][O-1].[C][N+1][Branch1][C][C][Branch1][C][C][C][C][O],[C][N+1][Branch1][C][C][Branch1][C][C][C][C][O].[Cl-1]
CC(=O)[O-].C[N+](C)(C)CCO,C[N+](C)(C)CCO.[Cl-],313.6,0.5919999999999999,[C][C][=Branch1][C][=O][O-1].[C][N+1][Branch1][C][C][Branch1][C][C][C][C][O],[C][N+1][Branch1][C][C][Branch1][C][C][C][C][O].[Cl-1]
CC(=O)[O-].C[N+](C)(C)CCO,C[N+](C)(C)CCO.[Cl-],313.3,0.5939999999999999,[C][C][=Branch1][C][=O][O-1].[C][N+1][Branch1][C][C][Branch1][C][C][C][C][O],[C][N+1][Branch1][C][C][Branch1][C][C][C][C][O].[Cl-1]
CC(=O)[O-].C[N+](C)(C)CCO,C[N+](C)(C)CCO.[Cl-],323.6,0.698,[C][C][=Branch1][C][=O][O-1].[C][N+1][Branch1][C][C][Branch1][C][C][C][C][O],[C][N+1][Branch1][C][C][Branch1][C][C][C][C][O].[Cl-1]
CC(=O)[O-].C[N+](C)(C)CCO,C[N+](C)(C)CCO.[Cl-],338.9,0.802,[C][C][=Branch1][C][=O][O-1].[C][N+1][Branch1][C][C][Branch1][C][C][C][C][O],[C][N+1][Branch1][C][C][Branch1][C][C][C][C][O].[Cl-1]
CC(=O)[O-].C[N+](C)(C)CCO,C[N+](C)(C)CCO.[Cl-],353.5,0.881,[C][C][=Branch1][C][=O][O-1].[C][N+1][Branch1][C][C][Branch1][C][C][C][C][O],[C][N+1][Branch1][C][C][Branch1][C][C][C][C][O].[Cl-1]
CC(=O)[O-].C[N+](C)(C)CCO,NC(N)=O,291.15,0.333333333,[C][C][=Branch1][C][=O][O-1].[C][N+1][Branch1][C][C][Branch1][C][C][C][C][O],[N][C][Branch1][C][N][=O]
COCC[N+](C)(C)C.[Cl-],C[N+](C)(C)CCO.[Cl-],553.1,0.101,[C][O][C][C][N+1][Branch1][C][C][Branch1][C][C][C].[Cl-1],[C][N+1][Branch1][C][C][Branch1][C][C][C][C][O].[Cl-1]
COCC[N+](C)(C)C.[Cl-],C[N+](C)(C)CCO.[Cl-],523.0,0.2,[C][O][C][C][N+1][Branch1][C][C][Branch1][C][C][C].[Cl-1],[C][N+1][Branch1][C][C][Branch1][C][C][C][C][O].[Cl-1]
COCC[N+](C)(C)C.[Cl-],C[N+](C)(C)CCO.[Cl-],491.2,0.3029999999999999,[C][O][C][C][N+1][Branch1][C][C][Branch1][C][C][C].[Cl-1],[C][N+1][Branch1][C][C][Branch1][C][C][C][C][O].[Cl-1]
COCC[N+](C)(C)C.[Cl-],C[N+](C)(C)CCO.[Cl-],453.7,0.401,[C][O][C][C][N+1][Branch1][C][C][Branch1][C][C][C].[Cl-1],[C][N+1][Branch1][C][C][Branch1][C][C][C][C][O].[Cl-1]
COCC[N+](C)(C)C.[Cl-],C[N+](C)(C)CCO.[Cl-],411.7,0.502,[C][O][C][C][N+1][Branch1][C][C][Branch1][C][C][C].[Cl-1],[C][N+1][Branch1][C][C][Branch1][C][C][C][C][O].[Cl-1]
COCC[N+](C)(C)C.[Cl-],C[N+](C)(C)CCO.[Cl-],416.4,0.6009999999999999,[C][O][C][C][N+1][Branch1][C][C][Branch1][C][C][C].[Cl-1],[C][N+1][Branch1][C][C][Branch1][C][C][C][C][O].[Cl-1]
COCC[N+](C)(C)C.[Cl-],C[N+](C)(C)CCO.[Cl-],417.7,0.699,[C][O][C][C][N+1][Branch1][C][C][Branch1][C][C][C].[Cl-1],[C][N+1][Branch1][C][C][Branch1][C][C][C][C][O].[Cl-1]
COCC[N+](C)(C)C.[Cl-],C[N+](C)(C)CCO.[Cl-],433.3,0.8519999999999999,[C][O][C][C][N+1][Branch1][C][C][Branch1][C][C][C].[Cl-1],[C][N+1][Branch1][C][C][Branch1][C][C][C][C][O].[Cl-1]
COCC[N+](C)(C)C.[Cl-],C[N+](C)(C)CCO.[Cl-],433.1,0.894,[C][O][C][C][N+1][Branch1][C][C][Branch1][C][C][C].[Cl-1],[C][N+1][Branch1][C][C][Branch1][C][C][C][C][O].[Cl-1]
C[N+](C)(C)C.[Cl-],[Cl-].[NH4+],597.88,0.1,[C][N+1][Branch1][C][C][Branch1][C][C][C].[Cl-1],[Cl-1].[NH4+1]
C[N+](C)(C)C.[Cl-],[Cl-].[NH4+],573.78,0.201,[C][N+1][Branch1][C][C][Branch1][C][C][C].[Cl-1],[Cl-1].[NH4+1]
C[N+](C)(C)C.[Cl-],[Cl-].[NH4+],527.35,0.3009999999999999,[C][N+1][Branch1][C][C][Branch1][C][C][C].[Cl-1],[Cl-1].[NH4+1]
C[N+](C)(C)C.[Cl-],[Cl-].[NH4+],497.82,0.4,[C][N+1][Branch1][C][C][Branch1][C][C][C].[Cl-1],[Cl-1].[NH4+1]
C[N+](C)(C)C.[Cl-],[Cl-].[NH4+],518.9,0.499,[C][N+1][Branch1][C][C][Branch1][C][C][C].[Cl-1],[Cl-1].[NH4+1]
C[N+](C)(C)C.[Cl-],[Cl-].[NH4+],540.6,0.6,[C][N+1][Branch1][C][C][Branch1][C][C][C].[Cl-1],[Cl-1].[NH4+1]
C[N+](C)(C)C.[Cl-],[Cl-].[NH4+],552.2,0.7,[C][N+1][Branch1][C][C][Branch1][C][C][C].[Cl-1],[Cl-1].[NH4+1]
C[N+](C)(C)C.[Cl-],[Cl-].[NH4+],565.6,0.801,[C][N+1][Branch1][C][C][Branch1][C][C][C].[Cl-1],[Cl-1].[NH4+1]
C[N+](C)(C)C.[Cl-],[Cl-].[NH4+],593.8,0.9,[C][N+1][Branch1][C][C][Branch1][C][C][C].[Cl-1],[Cl-1].[NH4+1]
C[N+](C)(C)C.[Cl-],[Cl-].[NH4+],601.7,0.945,[C][N+1][Branch1][C][C][Branch1][C][C][C].[Cl-1],[Cl-1].[NH4+1]
CC[N+](CC)(CC)CC.[Cl-],C[N+](C)(C)C.[Cl-],601.9,0.054,[C][C][N+1][Branch1][Ring1][C][C][Branch1][Ring1][C][C][C][C].[Cl-1],[C][N+1][Branch1][C][C][Branch1][C][C][C].[Cl-1]
CC[N+](CC)(CC)CC.[Cl-],C[N+](C)(C)C.[Cl-],596.4,0.1,[C][C][N+1][Branch1][Ring1][C][C][Branch1][Ring1][C][C][C][C].[Cl-1],[C][N+1][Branch1][C][C][Branch1][C][C][C].[Cl-1]
CC[N+](CC)(CC)CC.[Cl-],C[N+](C)(C)C.[Cl-],563.1,0.199,[C][C][N+1][Branch1][Ring1][C][C][Branch1][Ring1][C][C][C][C].[Cl-1],[C][N+1][Branch1][C][C][Branch1][C][C][C].[Cl-1]
CC[N+](CC)(CC)CC.[Cl-],C[N+](C)(C)C.[Cl-],532.3,0.3039999999999999,[C][C][N+1][Branch1][Ring1][C][C][Branch1][Ring1][C][C][C][C].[Cl-1],[C][N+1][Branch1][C][C][Branch1][C][C][C].[Cl-1]
CC[N+](CC)(CC)CC.[Cl-],C[N+](C)(C)C.[Cl-],507.7,0.401,[C][C][N+1][Branch1][Ring1][C][C][Branch1][Ring1][C][C][C][C].[Cl-1],[C][N+1][Branch1][C][C][Branch1][C][C][C].[Cl-1]
CC[N+](CC)(CC)CC.[Cl-],C[N+](C)(C)C.[Cl-],475.7,0.5,[C][C][N+1][Branch1][Ring1][C][C][Branch1][Ring1][C][C][C][C].[Cl-1],[C][N+1][Branch1][C][C][Branch1][C][C][C].[Cl-1]
CC[N+](CC)(CC)CC.[Cl-],C[N+](C)(C)C.[Cl-],447.7,0.6,[C][C][N+1][Branch1][Ring1][C][C][Branch1][Ring1][C][C][C][C].[Cl-1],[C][N+1][Branch1][C][C][Branch1][C][C][C].[Cl-1]
CC[N+](CC)(CC)CC.[Cl-],C[N+](C)(C)C.[Cl-],459.0,0.7,[C][C][N+1][Branch1][Ring1][C][C][Branch1][Ring1][C][C][C][C].[Cl-1],[C][N+1][Branch1][C][C][Branch1][C][C][C].[Cl-1]
CC[N+](CC)(CC)CC.[Cl-],C[N+](C)(C)C.[Cl-],490.9,0.8,[C][C][N+1][Branch1][Ring1][C][C][Branch1][Ring1][C][C][C][C].[Cl-1],[C][N+1][Branch1][C][C][Branch1][C][C][C].[Cl-1]
CC[N+](CC)(CC)CC.[Cl-],C[N+](C)(C)C.[Cl-],512.9,0.889,[C][C][N+1][Branch1][Ring1][C][C][Branch1][Ring1][C][C][C][C].[Cl-1],[C][N+1][Branch1][C][C][Branch1][C][C][C].[Cl-1]
CC[N+](CC)(CC)CC.[Cl-],C[N+](C)(C)C.[Cl-],520.9,0.932,[C][C][N+1][Branch1][Ring1][C][C][Branch1][Ring1][C][C][C][C].[Cl-1],[C][N+1][Branch1][C][C][Branch1][C][C][C].[Cl-1]
CC[N+](CC)(CC)CC.[Cl-],C[N+](C)(C)CCO.[Cl-],568.7,0.062,[C][C][N+1][Branch1][Ring1][C][C][Branch1][Ring1][C][C][C][C].[Cl-1],[C][N+1][Branch1][C][C][Branch1][C][C][C][C][O].[Cl-1]
CC[N+](CC)(CC)CC.[Cl-],C[N+](C)(C)CCO.[Cl-],564.0,0.08599999999999998,[C][C][N+1][Branch1][Ring1][C][C][Branch1][Ring1][C][C][C][C].[Cl-1],[C][N+1][Branch1][C][C][Branch1][C][C][C][C][O].[Cl-1]
CC[N+](CC)(CC)CC.[Cl-],C[N+](C)(C)CCO.[Cl-],558.7,0.153,[C][C][N+1][Branch1][Ring1][C][C][Branch1][Ring1][C][C][C][C].[Cl-1],[C][N+1][Branch1][C][C][Branch1][C][C][C][C][O].[Cl-1]
CC[N+](CC)(CC)CC.[Cl-],C[N+](C)(C)CCO.[Cl-],548.4,0.2059999999999999,[C][C][N+1][Branch1][Ring1][C][C][Branch1][Ring1][C][C][C][C].[Cl-1],[C][N+1][Branch1][C][C][Branch1][C][C][C][C][O].[Cl-1]
CC[N+](CC)(CC)CC.[Cl-],C[N+](C)(C)CCO.[Cl-],540.8,0.27,[C][C][N+1][Branch1][Ring1][C][C][Branch1][Ring1][C][C][C][C].[Cl-1],[C][N+1][Branch1][C][C][Branch1][C][C][C][C][O].[Cl-1]
CC[N+](CC)(CC)CC.[Cl-],C[N+](C)(C)CCO.[Cl-],532.6,0.316,[C][C][N+1][Branch1][Ring1][C][C][Branch1][Ring1][C][C][C][C].[Cl-1],[C][N+1][Branch1][C][C][Branch1][C][C][C][C][O].[Cl-1]
CC[N+](CC)(CC)CC.[Cl-],C[N+](C)(C)CCO.[Cl-],522.3,0.3579999999999999,[C][C][N+1][Branch1][Ring1][C][C][Branch1][Ring1][C][C][C][C].[Cl-1],[C][N+1][Branch1][C][C][Branch1][C][C][C][C][O].[Cl-1]
CC[N+](CC)(CC)CC.[Cl-],C[N+](C)(C)CCO.[Cl-],515.8,0.404,[C][C][N+1][Branch1][Ring1][C][C][Branch1][Ring1][C][C][C][C].[Cl-1],[C][N+1][Branch1][C][C][Branch1][C][C][C][C][O].[Cl-1]
CC[N+](CC)(CC)CC.[Cl-],C[N+](C)(C)CCO.[Cl-],503.3,0.503,[C][C][N+1][Branch1][Ring1][C][C][Branch1][Ring1][C][C][C][C].[Cl-1],[C][N+1][Branch1][C][C][Branch1][C][C][C][C][O].[Cl-1]
CC[N+](CC)(CC)CC.[Cl-],C[N+](C)(C)CCO.[Cl-],514.6,0.5969999999999999,[C][C][N+1][Branch1][Ring1][C][C][Branch1][Ring1][C][C][C][C].[Cl-1],[C][N+1][Branch1][C][C][Branch1][C][C][C][C][O].[Cl-1]
CC[N+](CC)(CC)CC.[Cl-],C[N+](C)(C)CCO.[Cl-],526.4,0.688,[C][C][N+1][Branch1][Ring1][C][C][Branch1][Ring1][C][C][C][C].[Cl-1],[C][N+1][Branch1][C][C][Branch1][C][C][C][C][O].[Cl-1]
CC[N+](CC)(CC)CC.[Cl-],C[N+](C)(C)CCO.[Cl-],530.4,0.796,[C][C][N+1][Branch1][Ring1][C][C][Branch1][Ring1][C][C][C][C].[Cl-1],[C][N+1][Branch1][C][C][Branch1][C][C][C][C][O].[Cl-1]
CC[N+](CC)(CC)CC.[Cl-],C[N+](C)(C)CCO.[Cl-],534.5,0.878,[C][C][N+1][Branch1][Ring1][C][C][Branch1][Ring1][C][C][C][C].[Cl-1],[C][N+1][Branch1][C][C][Branch1][C][C][C][C][O].[Cl-1]
CCC[N+](CCC)(CCC)CCC.[Cl-],C[N+](C)(C)C.[Cl-],603.0,0.051,[C][C][C][N+1][Branch1][Ring2][C][C][C][Branch1][Ring2][C][C][C][C][C][C].[Cl-1],[C][N+1][Branch1][C][C][Branch1][C][C][C].[Cl-1]
CCC[N+](CCC)(CCC)CCC.[Cl-],C[N+](C)(C)C.[Cl-],589.2,0.101,[C][C][C][N+1][Branch1][Ring2][C][C][C][Branch1][Ring2][C][C][C][C][C][C].[Cl-1],[C][N+1][Branch1][C][C][Branch1][C][C][C].[Cl-1]
CCC[N+](CCC)(CCC)CCC.[Cl-],C[N+](C)(C)C.[Cl-],551.8,0.202,[C][C][C][N+1][Branch1][Ring2][C][C][C][Branch1][Ring2][C][C][C][C][C][C].[Cl-1],[C][N+1][Branch1][C][C][Branch1][C][C][C].[Cl-1]
CCC[N+](CCC)(CCC)CCC.[Cl-],C[N+](C)(C)C.[Cl-],515.2,0.3009999999999999,[C][C][C][N+1][Branch1][Ring2][C][C][C][Branch1][Ring2][C][C][C][C][C][C].[Cl-1],[C][N+1][Branch1][C][C][Branch1][C][C][C].[Cl-1]
CCC[N+](CCC)(CCC)CCC.[Cl-],C[N+](C)(C)C.[Cl-],465.5,0.4,[C][C][C][N+1][Branch1][Ring2][C][C][C][Branch1][Ring2][C][C][C][C][C][C].[Cl-1],[C][N+1][Branch1][C][C][Branch1][C][C][C].[Cl-1]
CCC[N+](CCC)(CCC)CCC.[Cl-],C[N+](C)(C)C.[Cl-],421.5,0.498,[C][C][C][N+1][Branch1][Ring2][C][C][C][Branch1][Ring2][C][C][C][C][C][C].[Cl-1],[C][N+1][Branch1][C][C][Branch1][C][C][C].[Cl-1]
CCC[N+](CCC)(CCC)CCC.[Cl-],C[N+](C)(C)C.[Cl-],360.7,0.5989999999999999,[C][C][C][N+1][Branch1][Ring2][C][C][C][Branch1][Ring2][C][C][C][C][C][C].[Cl-1],[C][N+1][Branch1][C][C][Branch1][C][C][C].[Cl-1]
CCC[N+](CCC)(CCC)CCC.[Cl-],C[N+](C)(C)C.[Cl-],405.6,0.697,[C][C][C][N+1][Branch1][Ring2][C][C][C][Branch1][Ring2][C][C][C][C][C][C].[Cl-1],[C][N+1][Branch1][C][C][Branch1][C][C][C].[Cl-1]
CCC[N+](CCC)(CCC)CCC.[Cl-],C[N+](C)(C)C.[Cl-],439.8,0.798,[C][C][C][N+1][Branch1][Ring2][C][C][C][Branch1][Ring2][C][C][C][C][C][C].[Cl-1],[C][N+1][Branch1][C][C][Branch1][C][C][C].[Cl-1]
CCC[N+](CCC)(CCC)CCC.[Cl-],C[N+](C)(C)C.[Cl-],477.5,0.897,[C][C][C][N+1][Branch1][Ring2][C][C][C][Branch1][Ring2][C][C][C][C][C][C].[Cl-1],[C][N+1][Branch1][C][C][Branch1][C][C][C].[Cl-1]
CCC[N+](CCC)(CCC)CCC.[Cl-],C[N+](C)(C)C.[Cl-],489.7,0.945,[C][C][C][N+1][Branch1][Ring2][C][C][C][Branch1][Ring2][C][C][C][C][C][C].[Cl-1],[C][N+1][Branch1][C][C][Branch1][C][C][C].[Cl-1]
CCC[N+](CCC)(CCC)CCC.[Cl-],C[N+](C)(C)CCO.[Cl-],573.4,0.049,[C][C][C][N+1][Branch1][Ring2][C][C][C][Branch1][Ring2][C][C][C][C][C][C].[Cl-1],[C][N+1][Branch1][C][C][Branch1][C][C][C][C][O].[Cl-1]
CCC[N+](CCC)(CCC)CCC.[Cl-],C[N+](C)(C)CCO.[Cl-],563.2,0.1179999999999999,[C][C][C][N+1][Branch1][Ring2][C][C][C][Branch1][Ring2][C][C][C][C][C][C].[Cl-1],[C][N+1][Branch1][C][C][Branch1][C][C][C][C][O].[Cl-1]
CCC[N+](CCC)(CCC)CCC.[Cl-],C[N+](C)(C)CCO.[Cl-],542.9,0.216,[C][C][C][N+1][Branch1][Ring2][C][C][C][Branch1][Ring2][C][C][C][C][C][C].[Cl-1],[C][N+1][Branch1][C][C][Branch1][C][C][C][C][O].[Cl-1]
CCC[N+](CCC)(CCC)CCC.[Cl-],C[N+](C)(C)CCO.[Cl-],531.7,0.245,[C][C][C][N+1][Branch1][Ring2][C][C][C][Branch1][Ring2][C][C][C][C][C][C].[Cl-1],[C][N+1][Branch1][C][C][Branch1][C][C][C][C][O].[Cl-1]
CCC[N+](CCC)(CCC)CCC.[Cl-],C[N+](C)(C)CCO.[Cl-],518.8,0.2919999999999999,[C][C][C][N+1][Branch1][Ring2][C][C][C][Branch1][Ring2][C][C][C][C][C][C].[Cl-1],[C][N+1][Branch1][C][C][Branch1][C][C][C][C][O].[Cl-1]
CCC[N+](CCC)(CCC)CCC.[Cl-],C[N+](C)(C)CCO.[Cl-],497.7,0.379,[C][C][C][N+1][Branch1][Ring2][C][C][C][Branch1][Ring2][C][C][C][C][C][C].[Cl-1],[C][N+1][Branch1][C][C][Branch1][C][C][C][C][O].[Cl-1]
CCC[N+](CCC)(CCC)CCC.[Cl-],C[N+](C)(C)CCO.[Cl-],478.2,0.4889999999999999,[C][C][C][N+1][Branch1][Ring2][C][C][C][Branch1][Ring2][C][C][C][C][C][C].[Cl-1],[C][N+1][Branch1][C][C][Branch1][C][C][C][C][O].[Cl-1]
CCC[N+](CCC)(CCC)CCC.[Cl-],C[N+](C)(C)CCO.[Cl-],484.8,0.5959999999999999,[C][C][C][N+1][Branch1][Ring2][C][C][C][Branch1][Ring2][C][C][C][C][C][C].[Cl-1],[C][N+1][Branch1][C][C][Branch1][C][C][C][C][O].[Cl-1]
CCC[N+](CCC)(CCC)CCC.[Cl-],C[N+](C)(C)CCO.[Cl-],490.9,0.7069999999999999,[C][C][C][N+1][Branch1][Ring2][C][C][C][Branch1][Ring2][C][C][C][C][C][C].[Cl-1],[C][N+1][Branch1][C][C][Branch1][C][C][C][C][O].[Cl-1]
CCC[N+](CCC)(CCC)CCC.[Cl-],C[N+](C)(C)CCO.[Cl-],496.6,0.8,[C][C][C][N+1][Branch1][Ring2][C][C][C][Branch1][Ring2][C][C][C][C][C][C].[Cl-1],[C][N+1][Branch1][C][C][Branch1][C][C][C][C][O].[Cl-1]
CCC[N+](CCC)(CCC)CCC.[Cl-],C[N+](C)(C)CCO.[Cl-],500.4,0.899,[C][C][C][N+1][Branch1][Ring2][C][C][C][Branch1][Ring2][C][C][C][C][C][C].[Cl-1],[C][N+1][Branch1][C][C][Branch1][C][C][C][C][O].[Cl-1]
CCCC[N+](CCCC)(CCCC)CCCC.[Br-],O=C(O)CC(=O)O,255.17,0.5,[C][C][C][C][N+1][Branch1][Branch1][C][C][C][C][Branch1][Branch1][C][C][C][C][C][C][C][C].[Br-1],[O][=C][Branch1][C][O][C][C][=Branch1][C][=O][O]
CCCC[N+](CCCC)(CCCC)CCCC.[Br-],O=C(O)C(=O)O,250.99,0.5,[C][C][C][C][N+1][Branch1][Branch1][C][C][C][C][Branch1][Branch1][C][C][C][C][C][C][C][C].[Br-1],[O][=C][Branch1][C][O][C][=Branch1][C][=O][O]
CCCC[N+](CCCC)(CCCC)CCCC.[Cl-],NC(=[NH2+])NCCC[C@H](N)C(=O)[O-],298.22,0.857142857,[C][C][C][C][N+1][Branch1][Branch1][C][C][C][C][Branch1][Branch1][C][C][C][C][C][C][C][C].[Cl-1],[N][C][=Branch1][C][=NH2+1][N][C][C][C][C@H1][Branch1][C][N][C][=Branch1][C][=O][O-1]
CCCC[N+](CCCC)(CCCC)CCCC.[Cl-],NC(=[NH2+])NCCC[C@H](N)C(=O)[O-],299.55,0.875,[C][C][C][C][N+1][Branch1][Branch1][C][C][C][C][Branch1][Branch1][C][C][C][C][C][C][C][C].[Cl-1],[N][C][=Branch1][C][=NH2+1][N][C][C][C][C@H1][Branch1][C][N][C][=Branch1][C][=O][O-1]
CCCC[N+](CCCC)(CCCC)CCCC.[Cl-],NC(=[NH2+])NCCC[C@H](N)C(=O)[O-],299.31,0.8888888889999998,[C][C][C][C][N+1][Branch1][Branch1][C][C][C][C][Branch1][Branch1][C][C][C][C][C][C][C][C].[Cl-1],[N][C][=Branch1][C][=NH2+1][N][C][C][C][C@H1][Branch1][C][N][C][=Branch1][C][=O][O-1]
CCCC[N+](CCCC)(CCCC)CCCC.[Cl-],[NH3+][C@@H](CC(=O)O)C(=O)[O-],298.23,0.9,[C][C][C][C][N+1][Branch1][Branch1][C][C][C][C][Branch1][Branch1][C][C][C][C][C][C][C][C].[Cl-1],[NH3+1][C@@H1][Branch1][#Branch1][C][C][=Branch1][C][=O][O][C][=Branch1][C][=O][O-1]
CCCC[N+](CCCC)(CCCC)CCCC.[Cl-],[NH3+][C@@H](CC(=O)O)C(=O)[O-],305.96,0.909090909,[C][C][C][C][N+1][Branch1][Branch1][C][C][C][C][Branch1][Branch1][C][C][C][C][C][C][C][C].[Cl-1],[NH3+1][C@@H1][Branch1][#Branch1][C][C][=Branch1][C][=O][O][C][=Branch1][C][=O][O-1]
CCCC[N+](CCCC)(CCCC)CCCC.[Cl-],[NH3+][C@@H](CC(=O)O)C(=O)[O-],304.93,0.916666667,[C][C][C][C][N+1][Branch1][Branch1][C][C][C][C][Branch1][Branch1][C][C][C][C][C][C][C][C].[Cl-1],[NH3+1][C@@H1][Branch1][#Branch1][C][C][=Branch1][C][=O][O][C][=Branch1][C][=O][O-1]
CCCC[N+](CCCC)(CCCC)CCCC.[Cl-],C[N+](C)(C)CCO.[Cl-],518.3,0.094,[C][C][C][C][N+1][Branch1][Branch1][C][C][C][C][Branch1][Branch1][C][C][C][C][C][C][C][C].[Cl-1],[C][N+1][Branch1][C][C][Branch1][C][C][C][C][O].[Cl-1]
CCCC[N+](CCCC)(CCCC)CCCC.[Cl-],C[N+](C)(C)CCO.[Cl-],520.4,0.099,[C][C][C][C][N+1][Branch1][Branch1][C][C][C][C][Branch1][Branch1][C][C][C][C][C][C][C][C].[Cl-1],[C][N+1][Branch1][C][C][Branch1][C][C][C][C][O].[Cl-1]
CCCC[N+](CCCC)(CCCC)CCCC.[Cl-],C[N+](C)(C)CCO.[Cl-],471.2,0.197,[C][C][C][C][N+1][Branch1][Branch1][C][C][C][C][Branch1][Branch1][C][C][C][C][C][C][C][C].[Cl-1],[C][N+1][Branch1][C][C][Branch1][C][C][C][C][O].[Cl-1]
CCCC[N+](CCCC)(CCCC)CCCC.[Cl-],C[N+](C)(C)CCO.[Cl-],472.6,0.197,[C][C][C][C][N+1][Branch1][Branch1][C][C][C][C][Branch1][Branch1][C][C][C][C][C][C][C][C].[Cl-1],[C][N+1][Branch1][C][C][Branch1][C][C][C][C][O].[Cl-1]
CCCC[N+](CCCC)(CCCC)CCCC.[Cl-],C[N+](C)(C)CCO.[Cl-],421.4,0.3039999999999999,[C][C][C][C][N+1][Branch1][Branch1][C][C][C][C][Branch1][Branch1][C][C][C][C][C][C][C][C].[Cl-1],[C][N+1][Branch1][C][C][Branch1][C][C][C][C][O].[Cl-1]
CCCC[N+](CCCC)(CCCC)CCCC.[Cl-],C[N+](C)(C)CCO.[Cl-],422.7,0.308,[C][C][C][C][N+1][Branch1][Branch1][C][C][C][C][Branch1][Branch1][C][C][C][C][C][C][C][C].[Cl-1],[C][N+1][Branch1][C][C][Branch1][C][C][C][C][O].[Cl-1]
CCCC[N+](CCCC)(CCCC)CCCC.[Cl-],C[N+](C)(C)CCO.[Cl-],368.4,0.394,[C][C][C][C][N+1][Branch1][Branch1][C][C][C][C][Branch1][Branch1][C][C][C][C][C][C][C][C].[Cl-1],[C][N+1][Branch1][C][C][Branch1][C][C][C][C][O].[Cl-1]
CCCC[N+](CCCC)(CCCC)CCCC.[Cl-],C[N+](C)(C)CCO.[Cl-],316.3,0.51,[C][C][C][C][N+1][Branch1][Branch1][C][C][C][C][Branch1][Branch1][C][C][C][C][C][C][C][C].[Cl-1],[C][N+1][Branch1][C][C][Branch1][C][C][C][C][O].[Cl-1]
CCCC[N+](CCCC)(CCCC)CCCC.[Cl-],C[N+](C)(C)CCO.[Cl-],317.7,0.512,[C][C][C][C][N+1][Branch1][Branch1][C][C][C][C][Branch1][Branch1][C][C][C][C][C][C][C][C].[Cl-1],[C][N+1][Branch1][C][C][Branch1][C][C][C][C][O].[Cl-1]
CCCC[N+](CCCC)(CCCC)CCCC.[Cl-],C[N+](C)(C)CCO.[Cl-],326.9,0.5749999999999998,[C][C][C][C][N+1][Branch1][Branch1][C][C][C][C][Branch1][Branch1][C][C][C][C][C][C][C][C].[Cl-1],[C][N+1][Branch1][C][C][Branch1][C][C][C][C][O].[Cl-1]
CCCC[N+](CCCC)(CCCC)CCCC.[Cl-],C[N+](C)(C)CCO.[Cl-],328.3,0.5879999999999999,[C][C][C][C][N+1][Branch1][Branch1][C][C][C][C][Branch1][Branch1][C][C][C][C][C][C][C][C].[Cl-1],[C][N+1][Branch1][C][C][Branch1][C][C][C][C][O].[Cl-1]
CCCC[N+](CCCC)(CCCC)CCCC.[Cl-],C[N+](C)(C)CCO.[Cl-],331.6,0.7039999999999998,[C][C][C][C][N+1][Branch1][Branch1][C][C][C][C][Branch1][Branch1][C][C][C][C][C][C][C][C].[Cl-1],[C][N+1][Branch1][C][C][Branch1][C][C][C][C][O].[Cl-1]
CCCC[N+](CCCC)(CCCC)CCCC.[Cl-],C[N+](C)(C)CCO.[Cl-],333.3,0.7109999999999999,[C][C][C][C][N+1][Branch1][Branch1][C][C][C][C][Branch1][Branch1][C][C][C][C][C][C][C][C].[Cl-1],[C][N+1][Branch1][C][C][Branch1][C][C][C][C][O].[Cl-1]
CCCC[N+](CCCC)(CCCC)CCCC.[Cl-],C[N+](C)(C)CCO.[Cl-],341.3,0.809,[C][C][C][C][N+1][Branch1][Branch1][C][C][C][C][Branch1][Branch1][C][C][C][C][C][C][C][C].[Cl-1],[C][N+1][Branch1][C][C][Branch1][C][C][C][C][O].[Cl-1]
CCCC[N+](CCCC)(CCCC)CCCC.[Cl-],C[N+](C)(C)CCO.[Cl-],340.9,0.811,[C][C][C][C][N+1][Branch1][Branch1][C][C][C][C][Branch1][Branch1][C][C][C][C][C][C][C][C].[Cl-1],[C][N+1][Branch1][C][C][Branch1][C][C][C][C][O].[Cl-1]
CCCC[N+](CCCC)(CCCC)CCCC.[Cl-],C[N+](C)(C)CCO.[Cl-],341.3,0.875,[C][C][C][C][N+1][Branch1][Branch1][C][C][C][C][Branch1][Branch1][C][C][C][C][C][C][C][C].[Cl-1],[C][N+1][Branch1][C][C][Branch1][C][C][C][C][O].[Cl-1]
CCCC[N+](CCCC)(CCCC)CCCC.[Cl-],C[N+](C)(C)CCO.[Cl-],341.6,0.886,[C][C][C][C][N+1][Branch1][Branch1][C][C][C][C][Branch1][Branch1][C][C][C][C][C][C][C][C].[Cl-1],[C][N+1][Branch1][C][C][Branch1][C][C][C][C][O].[Cl-1]
CCCC[N+](CCCC)(CCCC)CCCC.[Cl-],[NH3+][C@@H](CCC(=O)O)C(=O)[O-],303.7,0.8888888889999998,[C][C][C][C][N+1][Branch1][Branch1][C][C][C][C][Branch1][Branch1][C][C][C][C][C][C][C][C].[Cl-1],[NH3+1][C@@H1][Branch1][Branch2][C][C][C][=Branch1][C][=O][O][C][=Branch1][C][=O][O-1]
CCCC[N+](CCCC)(CCCC)CCCC.[Cl-],[NH3+][C@@H](CCC(=O)O)C(=O)[O-],302.41,0.9,[C][C][C][C][N+1][Branch1][Branch1][C][C][C][C][Branch1][Branch1][C][C][C][C][C][C][C][C].[Cl-1],[NH3+1][C@@H1][Branch1][Branch2][C][C][C][=Branch1][C][=O][O][C][=Branch1][C][=O][O-1]
CCCC[N+](CCCC)(CCCC)CCCC.[Cl-],[NH3+][C@@H](CCC(=O)O)C(=O)[O-],302.01,0.909090909,[C][C][C][C][N+1][Branch1][Branch1][C][C][C][C][Branch1][Branch1][C][C][C][C][C][C][C][C].[Cl-1],[NH3+1][C@@H1][Branch1][Branch2][C][C][C][=Branch1][C][=O][O][C][=Branch1][C][=O][O-1]
CCCC[N+](CCCC)(CCCC)CCCC.[Cl-],CSCC[C@H]([NH3+])C(=O)[O-],299.12,0.9,[C][C][C][C][N+1][Branch1][Branch1][C][C][C][C][Branch1][Branch1][C][C][C][C][C][C][C][C].[Cl-1],[C][S][C][C][C@H1][Branch1][C][NH3+1][C][=Branch1][C][=O][O-1]
CCCC[N+](CCCC)(CCCC)CCCC.[Cl-],CSCC[C@H]([NH3+])C(=O)[O-],297.41,0.909090909,[C][C][C][C][N+1][Branch1][Branch1][C][C][C][C][Branch1][Branch1][C][C][C][C][C][C][C][C].[Cl-1],[C][S][C][C][C@H1][Branch1][C][NH3+1][C][=Branch1][C][=O][O-1]
CCCC[N+](CCCC)(CCCC)CCCC.[Cl-],CSCC[C@H]([NH3+])C(=O)[O-],292.26,0.916666667,[C][C][C][C][N+1][Branch1][Branch1][C][C][C][C][Branch1][Branch1][C][C][C][C][C][C][C][C].[Cl-1],[C][S][C][C][C@H1][Branch1][C][NH3+1][C][=Branch1][C][=O][O-1]
CCCC[N+](CCCC)(CCCC)CCCC.[Cl-],[NH3+][C@@H](CO)C(=O)[O-],298.06,0.8888888889999998,[C][C][C][C][N+1][Branch1][Branch1][C][C][C][C][Branch1][Branch1][C][C][C][C][C][C][C][C].[Cl-1],[NH3+1][C@@H1][Branch1][Ring1][C][O][C][=Branch1][C][=O][O-1]
CCCC[N+](CCCC)(CCCC)CCCC.[Cl-],[NH3+][C@@H](CO)C(=O)[O-],299.53,0.9,[C][C][C][C][N+1][Branch1][Branch1][C][C][C][C][Branch1][Branch1][C][C][C][C][C][C][C][C].[Cl-1],[NH3+1][C@@H1][Branch1][Ring1][C][O][C][=Branch1][C][=O][O-1]
CCCC[N+](CCCC)(CCCC)CCCC.[Cl-],[NH3+][C@@H](CO)C(=O)[O-],303.56,0.909090909,[C][C][C][C][N+1][Branch1][Branch1][C][C][C][C][Branch1][Branch1][C][C][C][C][C][C][C][C].[Cl-1],[NH3+1][C@@H1][Branch1][Ring1][C][O][C][=Branch1][C][=O][O-1]
CCCC[N+](CCCC)(CCCC)CCCC.[Cl-],C[C@@H](O)[C@H]([NH3+])C(=O)[O-],295.3,0.8888888889999998,[C][C][C][C][N+1][Branch1][Branch1][C][C][C][C][Branch1][Branch1][C][C][C][C][C][C][C][C].[Cl-1],[C][C@@H1][Branch1][C][O][C@H1][Branch1][C][NH3+1][C][=Branch1][C][=O][O-1]
CCCC[N+](CCCC)(CCCC)CCCC.[Cl-],C[C@@H](O)[C@H]([NH3+])C(=O)[O-],293.36,0.9,[C][C][C][C][N+1][Branch1][Branch1][C][C][C][C][Branch1][Branch1][C][C][C][C][C][C][C][C].[Cl-1],[C][C@@H1][Branch1][C][O][C@H1][Branch1][C][NH3+1][C][=Branch1][C][=O][O-1]
CCCC[N+](CCCC)(CCCC)CCCC.[Cl-],C[C@@H](O)[C@H]([NH3+])C(=O)[O-],303.11,0.909090909,[C][C][C][C][N+1][Branch1][Branch1][C][C][C][C][Branch1][Branch1][C][C][C][C][C][C][C][C].[Cl-1],[C][C@@H1][Branch1][C][O][C@H1][Branch1][C][NH3+1][C][=Branch1][C][=O][O-1]
CCCC[N+](CCCC)(CCCC)CCCC.[Cl-],NC(N)=O,300.29,0.8,[C][C][C][C][N+1][Branch1][Branch1][C][C][C][C][Branch1][Branch1][C][C][C][C][C][C][C][C].[Cl-1],[N][C][Branch1][C][N][=O]
CCCCC[N+](CCCCC)(CCCCC)CCCCC.[Br-],OC[C@H](O)[C@H](O)CO,393.2,0.09,[C][C][C][C][C][N+1][Branch1][=Branch1][C][C][C][C][C][Branch1][=Branch1][C][C][C][C][C][C][C][C][C][C].[Br-1],[O][C][C@H1][Branch1][C][O][C@H1][Branch1][C][O][C][O]
CCCCC[N+](CCCCC)(CCCCC)CCCCC.[Br-],OC[C@H](O)[C@H](O)CO,380.0,0.22,[C][C][C][C][C][N+1][Branch1][=Branch1][C][C][C][C][C][Branch1][=Branch1][C][C][C][C][C][C][C][C][C][C].[Br-1],[O][C][C@H1][Branch1][C][O][C@H1][Branch1][C][O][C][O]
CCCCC[N+](CCCCC)(CCCCC)CCCCC.[Br-],OC[C@H](O)[C@H](O)CO,379.2,0.2899999999999999,[C][C][C][C][C][N+1][Branch1][=Branch1][C][C][C][C][C][Branch1][=Branch1][C][C][C][C][C][C][C][C][C][C].[Br-1],[O][C][C@H1][Branch1][C][O][C@H1][Branch1][C][O][C][O]
CCCCC[N+](CCCCC)(CCCCC)CCCCC.[Br-],OC[C@H](O)[C@H](O)CO,368.9,0.4,[C][C][C][C][C][N+1][Branch1][=Branch1][C][C][C][C][C][Branch1][=Branch1][C][C][C][C][C][C][C][C][C][C].[Br-1],[O][C][C@H1][Branch1][C][O][C@H1][Branch1][C][O][C][O]
CCCCC[N+](CCCCC)(CCCCC)CCCCC.[Br-],OC[C@H](O)[C@H](O)CO,356.0,0.5,[C][C][C][C][C][N+1][Branch1][=Branch1][C][C][C][C][C][Branch1][=Branch1][C][C][C][C][C][C][C][C][C][C].[Br-1],[O][C][C@H1][Branch1][C][O][C@H1][Branch1][C][O][C][O]
CCCCC[N+](CCCCC)(CCCCC)CCCCC.[Br-],OC[C@H](O)[C@H](O)CO,344.7,0.59,[C][C][C][C][C][N+1][Branch1][=Branch1][C][C][C][C][C][Branch1][=Branch1][C][C][C][C][C][C][C][C][C][C].[Br-1],[O][C][C@H1][Branch1][C][O][C@H1][Branch1][C][O][C][O]
CCCCC[N+](CCCCC)(CCCCC)CCCCC.[Br-],OC[C@H](O)[C@H](O)CO,358.4,0.74,[C][C][C][C][C][N+1][Branch1][=Branch1][C][C][C][C][C][Branch1][=Branch1][C][C][C][C][C][C][C][C][C][C].[Br-1],[O][C][C@H1][Branch1][C][O][C@H1][Branch1][C][O][C][O]
CCCCC[N+](CCCCC)(CCCCC)CCCCC.[Br-],OC[C@H](O)[C@H](O)CO,363.1,0.79,[C][C][C][C][C][N+1][Branch1][=Branch1][C][C][C][C][C][Branch1][=Branch1][C][C][C][C][C][C][C][C][C][C].[Br-1],[O][C][C@H1][Branch1][C][O][C@H1][Branch1][C][O][C][O]
CCCCC[N+](CCCCC)(CCCCC)CCCCC.[Br-],OC[C@H](O)[C@H](O)CO,370.4,0.9,[C][C][C][C][C][N+1][Branch1][=Branch1][C][C][C][C][C][Branch1][=Branch1][C][C][C][C][C][C][C][C][C][C].[Br-1],[O][C][C@H1][Branch1][C][O][C@H1][Branch1][C][O][C][O]
CN(C)C(N)=O,C[N+](C)(C)CCO.[Cl-],392.15,0.62,[C][N][Branch1][C][C][C][Branch1][C][N][=O],[C][N+1][Branch1][C][C][Branch1][C][C][C][C][O].[Cl-1]
CNC(=O)NC,CC[N+](CC)(CC)CC.[Br-],296.15,0.6666666669999999,[C][N][C][=Branch1][C][=O][N][C],[C][C][N+1][Branch1][Ring1][C][C][Branch1][Ring1][C][C][C][C].[Br-1]
CNC(=O)NC,C[N+](C)(C)CCO.[Cl-],329.15,0.61,[C][N][C][=Branch1][C][=O][N][C],[C][N+1][Branch1][C][C][Branch1][C][C][C][C][O].[Cl-1]
CC12CCC(CC1)C(C)(C)O2,CC(C)Cc1ccc(C(C)C(=O)O)cc1,260.15,0.6,[C][C][C][C][C][Branch1][Branch1][C][C][Ring1][=Branch1][C][Branch1][C][C][Branch1][C][C][O][Ring1][#Branch2],[C][C][Branch1][C][C][C][C][=C][C][=C][Branch1][#Branch2][C][Branch1][C][C][C][=Branch1][C][=O][O][C][=C][Ring1][O]
CNC(N)=O,C[N+](C)(C)CCO.[Cl-],302.15,0.6666666669999999,[C][N][C][Branch1][C][N][=O],[C][N+1][Branch1][C][C][Branch1][C][C][C][C][O].[Cl-1]
